Repository: tcoonsUM/perovskite_modeling

File: Final_GPs/20231006_PL_parameter_location_averaged_means_stds (1).csv
Sample ID,Lamination Temperature (Celsius),Lamination Pressure (MPa),Lamination Time (min),PL Normalized Max Intensity Location-Averaged (counts/sec)count,PL Normalized Max Intensity Location-Averaged (counts/sec)mean,PL Normalized Max Intensity Location-Averaged (counts/sec)std,PL Normalized Max Intensity Parameter-Averaged (counts/sec)mean,PL Normalized Max Intensity Parameter-Averaged (counts/sec)std
sl34,100,2.76,10,9,2.623432423,0.785379462,1.800330625,0.793880501
sl44,100,2.76,10,9,1.149368847,0.040175497,1.800330625,0.793880501
sl62,100,2.76,10,9,1.628190604,0.39702059,1.800330625,0.793880501
sl56,100,5.515,5,9,2.478061466,0.123044362,1.703047629,0.645173171
sl58,100,5.515,5,9,1.207924239,0.127850524,1.703047629,0.645173171
sl59,100,5.515,5,9,1.423157183,0.53072863,1.703047629,0.645173171
sl35,100,5.515,15,9,2.005293503,0.405350256,1.390891545,0.50150278
sl40,100,5.515,15,9,1.083566467,0.059680721,1.390891545,0.50150278
sl60,100,5.515,15,9,1.083814665,0.111833538,1.390891545,0.50150278
sl28,100,8.27,10,9,1.846409638,0.085979514,1.212796647,0.462585092
sl45,100,8.27,10,9,0.905253976,0.030224472,1.212796647,0.462585092
sl65,100,8.27,10,9,0.886726326,0.097360953,1.212796647,0.462585092
sl66,100,8.27,15,9,2.03413018,0.050815801,2.106388107,0.109996556
sl67,100,8.27,15,9,2.178646034,0.106681423,2.106388107,0.109996556
sl39,120,2.76,5,9,2.065214875,0.208457593,1.500277937,0.859511199
sl51,120,2.76,5,9,0.389560967,0.144447927,1.500277937,0.859511199
sl61,120,2.76,5,9,2.04605797,0.504565761,1.500277937,0.859511199
sl47,120,2.76,15,9,4.038303606,0.14716819,2.320663273,1.387397992
sl50,120,2.76,15,9,0.736376988,0.196493773,2.320663273,1.387397992
sl57,120,2.76,15,9,2.187309226,0.181054149,2.320663273,1.387397992
sl31,120,5.515,10,9,1.872830048,0.132011931,1.45928479,0.775178607
sl37,120,5.515,10,9,2.09535927,0.143984741,1.45928479,0.775178607
sl52,120,5.515,10,9,0.409665051,0.166722249,1.45928479,0.775178607
sl27,120,8.27,5,9,2.061353469,0.112734427,2.357977137,0.61015285
sl41,120,8.27,5,9,1.976077862,0.582220947,2.357977137,0.61015285
sl55,120,8.27,5,9,3.03650008,0.27791464,2.357977137,0.61015285
sl42,120,8.27,15,9,2.325742674,0.05766257,2.367032687,0.402099933
sl49,120,8.27,15,9,2.713773165,0.257987669,2.367032687,0.402099933
sl63,120,8.27,15,9,2.061582221,0.462010291,2.367032687,0.402099933
sl68,135,8.27,15,9,3.249093989,0.329447275,3.176475654,0.280980489
sl69,135,8.27,15,9,3.10385732,0.217642178,3.176475654,0.280980489
sl75,150,2.76,5,9,4.23797193,0.168884857,7.4981896,4.966648193
sl80,150,2.76,5,9,10.75840727,5.336180508,7.4981896,4.966648193
sl32,150,2.76,10,9,7.183330482,2.968802959,8.289356949,2.517742339
sl43,150,2.76,10,9,7.120450875,1.703132066,8.289356949,2.517742339
sl48,150,2.76,10,9,10.56428949,0.389631815,8.289356949,2.517742339
sl74,150,2.76,15,9,5.299454697,0.453936833,7.515695495,2.530409462
sl77,150,2.76,15,9,8.855911948,2.663424438,7.515695495,2.530409462
sl83,150,2.76,15,9,8.39171984,2.25832536,7.515695495,2.530409462
sl46,150,5.515,5,9,4.757257082,0.824623899,4.063681483,0.737816159
sl53,150,5.515,5,9,3.669700462,0.346455879,4.063681483,0.737816159
sl64,150,5.515,5,9,3.764086906,0.390380291,4.063681483,0.737816159
sl73,150,5.515,10,9,9.696108998,1.629084148,7.971297019,3.788444436
sl79,150,5.515,10,9,3.376958369,0.560013559,7.971297019,3.788444436
sl81,150,5.515,10,9,10.84082369,2.70568577,7.971297019,3.788444436
sl33,150,5.515,15,9,7.121653481,1.266426806,8.559086824,3.571733392
sl38,150,5.515,15,9,5.705609037,0.316664786,8.559086824,3.571733392
sl54,150,5.515,15,9,12.84999795,2.749366782,8.559086824,3.571733392
sl76,150,8.27,5,9,6.684056772,2.608373688,4.533298568,2.312591046
sl78,150,8.27,5,9,4.228951555,0.564866925,4.533298568,2.312591046
sl84,150,8.27,5,9,2.686887376,1.055930115,4.533298568,2.312591046
sl29,150,8.27,10,9,3.115924736,0.560941447,5.538370571,3.107616271
sl30,150,8.27,10,9,4.203485887,1.100175599,5.538370571,3.107616271
sl36,150,8.27,10,9,9.295701091,2.31785665,5.538370571,3.107616271
sl70,150,8.27,15,9,5.20621088,0.921517337,6.019056777,1.504589797
sl71,150,8.27,15,9,5.669044278,0.482914421,6.019056777,1.504589797
sl82,150,8.27,15,9,7.181915173,1.967871501,6.019056777,1.504589797

File: Final_GPs/20231006_PL_parameter_location_averaged_means_stds (1).csv
Sample ID,Lamination Temperature (Celsius),Lamination Pressure (MPa),Lamination Time (min),PL Normalized Max Intensity Location-Averaged (counts/sec)count,PL Normalized Max Intensity Location-Averaged (counts/sec)mean,PL Normalized Max Intensity Location-Averaged (counts/sec)std,Actual Sample-to-sample Stdev,PL Normalized Max Intensity Parameter-Averaged (counts/sec)std,N1 (# measurements),Stdev_1,Stdev_2,Stdev_eff
sl34,100,2.76,10,9,2.623432423,0.785379462,0.751957443,0.793880501,9,0.261793154,0.751957443,0.79622588
sl44,100,2.76,10,9,1.149368847,0.040175497,0.751957443,0.793880501,9,0.013391832,0.751957443,0.752076683
sl62,100,2.76,10,9,1.628190604,0.39702059,0.751957443,0.793880501,9,0.132340197,0.751957443,0.763514194
sl56,100,5.515,5,9,2.478061466,0.123044362,0.679754471,0.645173171,9,0.041014787,0.679754471,0.680990714
sl58,100,5.515,5,9,1.207924239,0.127850524,0.679754471,0.645173171,9,0.042616841,0.679754471,0.68108908
sl59,100,5.515,5,9,1.423157183,0.53072863,0.679754471,0.645173171,9,0.176909543,0.679754471,0.702398126
sl35,100,5.515,15,9,2.005293503,0.405350256,0.532087718,0.50150278,9,0.135116752,0.532087718,0.548975297
sl40,100,5.515,15,9,1.083566467,0.059680721,0.532087718,0.50150278,9,0.019893574,0.532087718,0.532459477
sl60,100,5.515,15,9,1.083814665,0.111833538,0.532087718,0.50150278,9,0.037277846,0.532087718,0.533391955
sl28,100,8.27,10,9,1.846409638,0.085979514,0.548803139,0.462585092,9,0.028659838,0.548803139,0.549550973
sl45,100,8.27,10,9,0.905253976,0.030224472,0.548803139,0.462585092,9,0.010074824,0.548803139,0.548895607
sl65,100,8.27,10,9,0.886726326,0.097360953,0.548803139,0.462585092,9,0.032453651,0.548803139,0.54976188
sl66,100,8.27,15,9,2.03413018,0.050815801,0.10218814,0.109996556,9,0.0169386,0.10218814,0.10358249
sl67,100,8.27,15,9,2.178646034,0.106681423,0.10218814,0.109996556,9,0.035560474,0.10218814,0.108198722
sl39,120,2.76,5,9,2.065214875,0.208457593,0.961956801,0.859511199,9,0.069485864,0.961956801,0.964463153
sl51,120,2.76,5,9,0.389560967,0.144447927,0.961956801,0.859511199,9,0.048149309,0.961956801,0.963161068
sl61,120,2.76,5,9,2.04605797,0.504565761,0.961956801,0.859511199,9,0.168188587,0.961956801,0.976549174
sl47,120,2.76,15,9,4.038303606,0.14716819,1.654997681,1.387397992,9,0.049056063,1.654997681,1.655724561
sl50,120,2.76,15,9,0.736376988,0.196493773,1.654997681,1.387397992,9,0.065497924,1.654997681,1.656293242
sl57,120,2.76,15,9,2.187309226,0.181054149,1.654997681,1.387397992,9,0.060351383,1.654997681,1.656097707
sl31,120,5.515,10,9,1.872830048,0.132011931,0.915781639,0.775178607,9,0.044003977,0.915781639,0.916838241
sl37,120,5.515,10,9,2.09535927,0.143984741,0.915781639,0.775178607,9,0.047994914,0.915781639,0.917038452
sl52,120,5.515,10,9,0.409665051,0.166722249,0.915781639,0.775178607,9,0.055574083,0.915781639,0.917466342
sl27,120,8.27,5,9,2.061353469,0.112734427,0.589162983,0.61015285,9,0.037578142,0.589162983,0.590360176
sl41,120,8.27,5,9,1.976077862,0.582220947,0.589162983,0.61015285,9,0.194073649,0.589162983,0.620304443
sl55,120,8.27,5,9,3.03650008,0.27791464,0.589162983,0.61015285,9,0.092638213,0.589162983,0.596401592
sl42,120,8.27,15,9,2.325742674,0.05766257,0.328050157,0.402099933,9,0.019220857,0.328050157,0.328612762
sl49,120,8.27,15,9,2.713773165,0.257987669,0.328050157,0.402099933,9,0.08599589,0.328050157,0.339134485
sl63,120,8.27,15,9,2.061582221,0.462010291,0.328050157,0.402099933,9,0.15400343,0.328050157,0.362400279
sl68,135,8.27,15,9,3.249093989,0.329447275,0.617142504,0.280980489,9,0.109815758,0.617142504,0.626836798
sl69,135,8.27,15,9,3.10385732,0.217642178,0.617142504,0.280980489,9,0.072547393,0.617142504,0.621391981
sl75,150,2.76,5,9,4.23797193,0.168884857,4.610644045,4.966648193,9,0.056294952,4.610644045,4.610987707
sl80,150,2.76,5,9,10.75840727,5.336180508,4.610644045,4.966648193,9,1.778726836,4.610644045,4.941852655
sl32,150,2.76,10,9,7.183330482,2.968802959,1.970400216,2.517742339,9,0.989600986,1.970400216,2.204946059
sl43,150,2.76,10,9,7.120450875,1.703132066,1.970400216,2.517742339,9,0.567710689,1.970400216,2.050554178
sl48,150,2.76,10,9,10.56428949,0.389631815,1.970400216,2.517742339,9,0.129877272,1.970400216,1.974675952
sl74,150,2.76,15,9,5.299454697,0.453936833,1.933303141,2.530409462,9,0.151312278,1.933303141,1.939215419
sl77,150,2.76,15,9,8.855911948,2.663424438,1.933303141,2.530409462,9,0.887808146,1.933303141,2.127407892
sl83,150,2.76,15,9,8.39171984,2.25832536,1.933303141,2.530409462,9,0.75277512,1.933303141,2.07468827
sl46,150,5.515,5,9,4.757257082,0.824623899,0.602505215,0.737816159,9,0.274874633,0.602505215,0.662245119
sl53,150,5.515,5,9,3.669700462,0.346455879,0.602505215,0.737816159,9,0.115485293,0.602505215,0.613473216
sl64,150,5.515,5,9,3.764086906,0.390380291,0.602505215,0.737816159,9,0.130126764,0.602505215,0.6163972
sl73,150,5.515,10,9,9.696108998,1.629084148,4.019770349,3.788444436,9,0.543028049,4.019770349,4.056283165
sl79,150,5.515,10,9,3.376958369,0.560013559,4.019770349,3.788444436,9,0.186671186,4.019770349,4.024102358
sl81,150,5.515,10,9,10.84082369,2.70568577,4.019770349,3.788444436,9,0.901895257,4.019770349,4.11970493
sl33,150,5.515,15,9,7.121653481,1.266426806,3.782887018,3.571733392,9,0.422142269,3.782887018,3.806368123
sl38,150,5.515,15,9,5.705609037,0.316664786,3.782887018,3.571733392,9,0.105554929,3.782887018,3.784359396
sl54,150,5.515,15,9,12.84999795,2.749366782,3.782887018,3.571733392,9,0.916455594,3.782887018,3.892316155
sl76,150,8.27,5,9,6.684056772,2.608373688,2.01588966,2.312591046,9,0.869457896,2.01588966,2.195397038
sl78,150,8.27,5,9,4.228951555,0.564866925,2.01588966,2.312591046,9,0.188288975,2.01588966,2.024663888
sl84,150,8.27,5,9,2.686887376,1.055930115,2.01588966,2.312591046,9,0.351976705,2.01588966,2.046386748
sl29,150,8.27,10,9,3.115924736,0.560941447,3.299067564,3.107616271,9,0.186980482,3.299067564,3.30436204
sl30,150,8.27,10,9,4.203485887,1.100175599,3.299067564,3.107616271,9,0.3667252,3.299067564,3.319387619
sl36,150,8.27,10,9,9.295701091,2.31785665,3.299067564,3.107616271,9,0.772618883,3.299067564,3.388330965
sl70,150,8.27,15,9,5.20621088,0.921517337,1.033311872,1.504589797,9,0.307172446,1.033311872,1.078002012
sl71,150,8.27,15,9,5.669044278,0.482914421,1.033311872,1.504589797,9,0.160971474,1.033311872,1.045774947
sl82,150,8.27,15,9,7.181915173,1.967871501,1.033311872,1.504589797,9,0.655957167,1.033311872,1.223933507

File: Final_GPs/20231027_grainsize_inputs.csv
Sample ID,Lamination Time (min),Lamination Pressure (MPa),Lamination Temperature (Celsius),N1 (# measurements),Numbe of samples per condition,Estimated Grain Size (nm)mean,Estimated Grain Size (nm)std,Stdev of measurement means partial,"Stdev of measurement means (for samples conditions with 1 sample, I estimated the standard deviation as the average standard deviation of all other samples at the same temperature)",Stdev_2,Stdev1,Stdev_eff
sl34,10,2.76,100,8,2,178.313613,19.49309329,15.54617672,15.54617672,15.54617672,6.891849227,17.00532847
sl44,10,2.76,100,8,2,156.3279991,10.35009936,,15.54617672,15.54617672,3.659312721,15.97104192
sl2,15,3.31,100,8,1,152.5272614,10.5241899,,6.349789749,6.349789749,3.720863022,7.359663816
sl56,5,5.515,100,8,2,201.6175529,13.20469126,3.369008554,3.369008554,3.369008554,4.668563367,5.757230458
sl59,5,5.515,100,8,2,196.8530553,15.07538037,,3.369008554,3.369008554,5.329951845,6.305442514
sl35,15,5.515,100,8,2,196.1195302,15.28917754,2.864921168,2.864921168,2.864921168,5.405540557,6.117813499
sl60,15,5.515,100,8,2,192.0679199,6.864163794,,2.864921168,2.864921168,2.426848383,3.754645972
sl28,10,8.27,100,8,2,165.4039135,10.11421497,3.619052557,3.619052557,3.619052557,3.575914996,5.087701786
sl45,10,8.27,100,8,2,170.5220267,7.75340993,,3.619052557,3.619052557,2.741244369,4.540039879
sl7,15,8.27,100,8,1,184.0550583,22.2290245,,6.349789749,6.349789749,7.85914698,10.10376272
sl39,5,2.76,120,8,1,187.909433,9.259604862,,17.80868192,17.80868192,3.273764695,18.10708942
sl47,15,2.76,120,8,2,188.571459,15.87549053,20.96730685,20.96730685,20.96730685,5.612833506,21.70557202
sl57,15,2.76,120,8,2,218.2237088,22.28047813,,20.96730685,20.96730685,7.877338587,22.39822359
sl31,10,5.515,120,8,2,179.8837213,29.72194791,30.41515172,30.41515172,30.41515172,10.50829546,32.17927481
sl37,10,5.515,120,8,2,222.8972414,18.37882138,,30.41515172,30.41515172,6.497894613,31.10151264
sl27,5,8.27,120,8,2,155.6091244,11.06566194,19.15441637,19.15441637,19.15441637,3.912302299,19.54987917
sl41,5,8.27,120,8,2,182.6975598,16.07846361,,19.15441637,19.15441637,5.684595325,19.98014741
sl42,15,8.27,120,8,2,185.4981294,16.77427286,0.697852755,0.697852755,0.697852755,5.930601045,5.971518
sl49,15,8.27,120,8,2,184.5112166,11.14278623,,0.697852755,0.697852755,3.939569853,4.000901035
sl32,10,2.76,150,8,2,350.0142785,67.59953386,7.995352288,7.995352288,7.995352288,23.9000444,25.20194002
sl43,10,2.76,150,8,2,361.3214141,60.98524693,,7.995352288,7.995352288,21.56154083,22.99621058
sl1,15,3.31,150,8,1,491.7528536,85.33942217,,50.14097546,50.14097546,30.17204206,58.51896738
sl46,5,5.515,150,8,2,312.9804906,61.55455522,35.91307053,35.91307053,35.91307053,21.7628217,41.99248794
sl53,5,5.515,150,8,2,262.1917392,18.40413364,,35.91307053,35.91307053,6.506843848,36.49777599
sl33,15,5.515,150,8,3,524.9820425,103.2978491,117.6100176,117.6100176,117.6100176,36.52130479,123.1499977
sl54,15,5.515,150,8,3,331.114368,58.6024315,,117.6100176,117.6100176,20.71908836,119.4210905
sl8,15,5.515,150,8,3,543.4078269,78.73554286,,117.6100176,117.6100176,27.83721814,120.859534
sl5,5,8.27,150,8,1,317.1980715,23.66863063,,50.14097546,50.14097546,8.36812461,50.83446597
sl29,10,8.27,150,8,3,396.5300742,50.3385086,39.04546145,39.04546145,39.04546145,17.79735039,42.91029877
sl36,10,8.27,150,8,3,401.3151696,66.47664334,,39.04546145,39.04546145,23.50304265,45.57346896
sl6,10,8.27,150,8,3,331.4209825,22.78301883,,39.04546145,39.04546145,8.055013555,39.8676724
sl4,15,8.27,150,8,1,298.3410232,21.27199876,,50.14097546,50.14097546,7.520787286,50.7018704

File: Final_GPs/PL_final.csv
Sample ID,Lamination Temperature (Celsius),Lamination Pressure (MPa),Lamination Time (min),PL,PL Normalized Max Intensity Location-Averaged (counts/sec)std,PL Normalized Max Intensity Parameter-Averaged (counts/sec)mean,PL Normalized Max Intensity Parameter-Averaged (counts/sec)std,N2 (samples),Stdev_2,N1 (measurements),Stdev_1,Stdev_eff
sl34,100,2.76,10,2.623432423,0.785379462,1.800330625,0.793880501,3,0.458347121,9,0.261793154,0.527842532
sl44,100,2.76,10,1.149368847,0.040175497,1.800330625,0.793880501,3,0.458347121,9,0.013391832,0.458542718
sl62,100,2.76,10,1.628190604,0.39702059,1.800330625,0.793880501,3,0.458347121,9,0.132340197,0.477070237
sl56,100,5.515,5,2.478061466,0.123044362,1.703047629,0.645173171,3,0.372490904,9,0.041014787,0.37474216
sl58,100,5.515,5,1.207924239,0.127850524,1.703047629,0.645173171,3,0.372490904,9,0.042616841,0.374920883
sl59,100,5.515,5,1.423157183,0.53072863,1.703047629,0.645173171,3,0.372490904,9,0.176909543,0.4123669
sl35,100,5.515,15,2.005293503,0.405350256,1.390891545,0.50150278,3,0.289542765,9,0.135116752,0.319517682
sl40,100,5.515,15,1.083566467,0.059680721,1.390891545,0.50150278,3,0.289542765,9,0.019893574,0.290225373
sl60,100,5.515,15,1.083814665,0.111833538,1.390891545,0.50150278,3,0.289542765,9,0.037277846,0.291932613
sl28,100,8.27,10,1.846409638,0.085979514,1.212796647,0.462585092,3,0.267073627,9,0.028659838,0.268606978
sl45,100,8.27,10,0.905253976,0.030224472,1.212796647,0.462585092,3,0.267073627,9,0.010074824,0.267263586
sl65,100,8.27,10,0.886726326,0.097360953,1.212796647,0.462585092,3,0.267073627,9,0.032453651,0.269038216
sl66,100,8.27,15,2.03413018,0.050815801,2.106388107,0.109996556,2,0.07777931,9,0.0169386,0.07960237
sl67,100,8.27,15,2.178646034,0.106681423,2.106388107,0.109996556,2,0.07777931,9,0.035560474,0.085522912
sl39,120,2.76,5,2.065214875,0.208457593,1.500277937,0.859511199,3,0.496239022,9,0.069485864,0.501080285
sl51,120,2.76,5,0.389560967,0.144447927,1.500277937,0.859511199,3,0.496239022,9,0.048149309,0.498569476
sl61,120,2.76,5,2.04605797,0.504565761,1.500277937,0.859511199,3,0.496239022,9,0.168188587,0.523966189
sl47,120,2.76,15,4.038303606,0.14716819,2.320663273,1.387397992,3,0.801014604,9,0.049056063,0.802515354
sl50,120,2.76,15,0.736376988,0.196493773,2.320663273,1.387397992,3,0.801014604,9,0.065497924,0.803687983
sl57,120,2.76,15,2.187309226,0.181054149,2.320663273,1.387397992,3,0.801014604,9,0.060351383,0.803284934
sl31,120,5.515,10,1.872830048,0.132011931,1.45928479,0.775178607,3,0.447549577,9,0.044003977,0.449707654
sl37,120,5.515,10,2.09535927,0.143984741,1.45928479,0.775178607,3,0.447549577,9,0.047994914,0.450115692
sl52,120,5.515,10,0.409665051,0.166722249,1.45928479,0.775178607,3,0.447549577,9,0.055574083,0.45098681
sl27,120,8.27,5,2.061353469,0.112734427,2.357977137,0.61015285,3,0.352271912,9,0.037578142,0.354270542
sl41,120,8.27,5,1.976077862,0.582220947,2.357977137,0.61015285,3,0.352271912,9,0.194073649,0.402194084
sl55,120,8.27,5,3.03650008,0.27791464,2.357977137,0.61015285,3,0.352271912,9,0.092638213,0.364249006
sl42,120,8.27,15,2.325742674,0.05766257,2.367032687,0.402099933,3,0.232152504,9,0.019220857,0.232946832
sl49,120,8.27,15,2.713773165,0.257987669,2.367032687,0.402099933,3,0.232152504,9,0.08599589,0.247568331
sl63,120,8.27,15,2.061582221,0.462010291,2.367032687,0.402099933,3,0.232152504,9,0.15400343,0.27858902
sl68,135,8.27,15,3.249093989,0.329447275,3.176475654,0.280980489,2,0.198683209,9,0.109815758,0.227012155
sl69,135,8.27,15,3.10385732,0.217642178,3.176475654,0.280980489,2,0.198683209,9,0.072547393,0.211513928
sl75,150,2.76,5,4.23797193,0.168884857,7.4981896,4.966648193,2,3.511950617,9,0.056294952,3.512401779
sl80,150,2.76,5,10.75840727,5.336180508,7.4981896,4.966648193,2,3.511950617,9,1.778726836,3.936707545
sl32,150,2.76,10,7.183330482,2.968802959,8.289356949,2.517742339,3,1.453619217,9,0.989600986,1.758499059
sl43,150,2.76,10,7.120450875,1.703132066,8.289356949,2.517742339,3,1.453619217,9,0.567710689,1.56054614
sl48,150,2.76,10,10.56428949,0.389631815,8.289356949,2.517742339,3,1.453619217,9,0.129877272,1.45940979
sl74,150,2.76,15,5.299454697,0.453936833,7.515695495,2.530409462,3,1.460932584,9,0.151312278,1.468747568
sl77,150,2.76,15,8.855911948,2.663424438,7.515695495,2.530409462,3,1.460932584,9,0.887808146,1.70954009
sl83,150,2.76,15,8.39171984,2.25832536,7.515695495,2.530409462,3,1.460932584,9,0.75277512,1.64347023
sl46,150,5.515,5,4.757257082,0.824623899,4.063681483,0.737816159,3,0.425978358,9,0.274874633,0.506965112
sl53,150,5.515,5,3.669700462,0.346455879,4.063681483,0.737816159,3,0.425978358,9,0.115485293,0.441355202
sl64,150,5.515,5,3.764086906,0.390380291,4.063681483,0.737816159,3,0.425978358,9,0.130126764,0.445410525
sl73,150,5.515,10,9.696108998,1.629084148,7.971297019,3.788444436,3,2.187259415,9,0.543028049,2.253659959
sl79,150,5.515,10,3.376958369,0.560013559,7.971297019,3.788444436,3,2.187259415,9,0.186671186,2.195210669
sl81,150,5.515,10,10.84082369,2.70568577,7.971297019,3.788444436,3,2.187259415,9,0.901895257,2.365907607
sl33,150,5.515,15,7.121653481,1.266426806,8.559086824,3.571733392,3,2.062141235,9,0.422142269,2.104906309
sl38,150,5.515,15,5.705609037,0.316664786,8.559086824,3.571733392,3,2.062141235,9,0.105554929,2.064840991
sl54,150,5.515,15,12.84999795,2.749366782,8.559086824,3.571733392,3,2.062141235,9,0.916455594,2.256616345
sl76,150,8.27,5,6.684056772,2.608373688,4.533298568,2.312591046,3,1.335175063,9,0.869457896,1.593313993
sl78,150,8.27,5,4.228951555,0.564866925,4.533298568,2.312591046,3,1.335175063,9,0.188288975,1.348386142
sl84,150,8.27,5,2.686887376,1.055930115,4.533298568,2.312591046,3,1.335175063,9,0.351976705,1.380789647
sl29,150,8.27,10,3.115924736,0.560941447,5.538370571,3.107616271,3,1.79418309,9,0.186980482,1.803899848
sl30,150,8.27,10,4.203485887,1.100175599,5.538370571,3.107616271,3,1.79418309,9,0.3667252,1.831278333
sl36,150,8.27,10,9.295701091,2.31785665,5.538370571,3.107616271,3,1.79418309,9,0.772618883,1.953466893
sl70,150,8.27,15,5.20621088,0.921517337,6.019056777,1.504589797,3,0.868675325,9,0.307172446,0.921385767
sl71,150,8.27,15,5.669044278,0.482914421,6.019056777,1.504589797,3,0.868675325,9,0.160971474,0.883463997
sl82,150,8.27,15,7.181915173,1.967871501,6.019056777,1.504589797,3,0.868675325,9,0.655957167,1.088520383
