Repository: tcoonsUM/perovskite_modeling

File: 20230628_Area_transfer.csv
Sample ID,Lamination Time (min),Lamination Pressure (MPa),Lamination Temperature (Celsius),Percent area Transfer (%),Stdev (%)
20220502_0102,5,8.273712,70,9.1101406,0.5663994
20220502_0304,5,8.273712,70,1.7115796,0.0169277
20220405_0102,15,8.273712,70,1.0072049,0.1606685
20220405_0405,15,8.273712,70,3.8088875,1.1482748
20220414_0304,15,8.273712,70,7.7012225,0.3043619
20220502_0506,15,8.273712,70,18.242535,0.0411685
20220720_0102,15,8.273712,70,26.164507,0.3648207
20220622_0304,5,5.515808,80,1.5185174,0.1637088
20220627_0607,5,5.515808,80,14.664561,0.0752237
20220706_0708,5,5.515808,80,17.408694,0.1665094
20220622_0102,10,8.273712,80,42.340039,0.1669195
20220627_0405,10,8.273712,80,50.05015,0.2663359
20220918_0708,15,2.757904,80,9.1335844,0.0374707
20220622_0809,15,5.515808,80,12.5136,0.1205842
20220627_0203,15,5.515808,80,36.636886,0.2146749
20220324_0304,15,8.273712,80,73.121305,0.2581232
20220324_0506,15,8.273712,80,69.472311,0.5814348
20220328_0911,15,8.273712,80,34.942154,0.2762233
20220414_0506,15,8.273712,80,19.888794,0.3459727
20220418_0103,15,8.273712,80,74.359356,0.160589
20220918_0910,15,8.273712,80,60.549531,0.0184034
20220720_1112,5,0,90,2.6092585,0.1466574
20220425_0708,5,8.273712,90,62.12171,0.92934
20220425_1314,5,8.273712,90,50.32063,0.29235
20220425_1516,15,8.273712,90,69.2732,0.83961
20220727_0506,0,0,100,30.091702,0.2067475
20220804_0304,0,0,100,19.598717,0.6843644
20220713_0910,5,0,100,20.370023,0.225714
20220622_1213,5,2.757904,100,43.020492,
20220627_1415,5,2.757904,100,72.108757,1.0431191
20220622_0514,5,8.273712,100,76.882086,0.4941446
20220627_1213,5,8.273712,100,66.372259,0.085458
20230520_0304,10,0,100,50.593772,1.337606
20220622_1516,10,5.515808,100,81.443172,0.164092
20220627_1011,10,5.515808,100,80.658844,0.3525744
20220713_0102,15,0,100,30.093596,0.5495522
20220622_1011,15,2.757904,100,45.360065,0.1459894
20220627_0890,15,2.757904,100,70.969192,0.0107065
20220918_0103,15,5.515808,100,57.352564,0.4573673
20220324_0809,15,8.273712,100,85.39646,1.4728532
20220328_1213,15,8.273712,100,82.716332,0.3104588
20220405_0607,15,8.273712,100,88.111457,0.0876308
20220706_0910,15,8.273712,100,87.514916,
20220918_0204,15,8.273712,100,73.335672,0.7757139
20230520_1112,5,2.757904,120,66.220895,0.5407587
20230520_1314,5,5.515808,120,75.56136,0.0921324
20230520_0910,10,2.757904,120,77.663464,0.8628147
20230519_0506,10,5.515808,120,76.35646,1.6686581
20220324_1012,15,8.273712,120,94.880874,0.4657365
20220405_0809,15,8.273712,120,93.785493,0.1220514
20220405_1011,15,8.273712,120,91.822277,
20220804_0506,0,0,150,48.21527,2.1632348
20220804_0708,0,0,150,64.485489,0.8840702
20220127&20220119_09xx,5,1.378952,150,83.80993,0.1993011
20220127&20220119_12xx,5,1.378952,150,77.992044,2.072428
20220208_1517_400psi_05min_side1_full_T_20X_1_S7,5,2.757904,150,77.266544,0.5760008
20220217_0709,5,4.28854072,150,93.18537,0.663142
20220217_1011,5,4.28854072,150,92.329427,0.6573013
20220627_1617,5,5.515808,150,92.990834,0.1219828
20220627_1920,5,5.515808,150,87.721234,0.2877225
20220208_0203_5min_side1_full_T_20X_1_1,5,8.273712,150,91.405107,0.3581472
20220208_0607_05min_side1_full_T_20X_1_S3,5,8.273712,150,92.91894,0.5860469
20220127_xx_5min,5,8.273712,150,93.6732,0.4695
20220127_xx_5minA,5,8.273712,150,94.4891,0.16
20220222_0102,5,8.273712,150,93.80252,0.520779
20220222_0708,5,8.273712,150,96.406554,1.2475926
20220208_1213_400psi_10min_side1_full_T_20X_1_S6,10,2.757904,150,69.723083,0.8962071
20220405_1213,10,2.757904,150,97.162371,0.1739676
20220627_0118,10,2.757904,150,95.97942,0.2162108
20220217_0102,10,4.28854072,150,87.52922,0.239939
20220217_0304,10,4.28854072,150,91.61373,0.240853
20220208_0405_10min_side1_full_T_20X_1_S2,10,8.273712,150,93.652421,0.0530831
20220127_xx_10min,10,8.273712,150,94.9795,0.0473
20220222_0304,10,8.273712,150,95.760671,0.3728653
20220713_0506,15,0,150,61.719216,0.495653
20220713_0708,15,0,150,66.680678,0.253334
20220114_notCrooked,15,1.378952,150,94.6369,0.03521
20220114_crooked,15,1.378952,150,91.4448,0.00933
20220127_1011,15,1.378952,150,90.149477,0.9784764
20220208_1011_400psi_15min_side1_full_T_20X_1_S5,15,2.757904,150,86.558778,0.9000326
20220208_1819_400psi_15min_side1_full_T_20X_1_S8,15,2.757904,150,82.168077,0.9081607
20220114,15,2.757904,150,92.547685,0.8773312
20220114,15,2.757904,150,89.508616,1.307504
20220114,15,2.757904,150,96.295833,1.9501881
20220114,15,5.515808,150,92.547685,0.8773312
20220114,15,5.515808,150,89.508616,1.307504
20220114,15,5.515808,150,96.295833,1.9501881
20220114,15,8.273712,150,92.547685,0.8773312
20220114,15,8.273712,150,89.508616,1.307504
20220114,15,8.273712,150,96.295833,1.9501881
20220127_1314,15,2.757904,150,89.227813,0.8587284
20220127_1516,15,5.515808,150,95.133398,0.1309531
20220706_1113,15,5.515808,150,94.041547,0.2783967
20220208_0809_15min_side1_full_T_20X_1_S4,15,8.273712,150,93.585706,0.5454713
20220127_1718,15,8.273712,150,94.392218,0.3720672
20220222_0506,15,8.273712,150,95.289524,0.0028145
20220222_0910,15,8.273712,150,96.63136,0.241488
20220414_0708,15,8.273712,150,95.650979,0.8121377
20220414_0910,15,8.273712,150,95.57664,0.4538807
20220918_0506,15,8.273712,150,92.415348,0.466561

File: 20230628_Interfacial-Toughness.csv
Sample ID,Lamination Time (min),Lamination Pressure (MPa),Lamination Temperature (Celsius),Toughness (J/m^2),Stdev (J/m^2)
20221011_0203,15,5.515808,70,0.372413002,0.063899363
20220324_0102,15,8.273712,70,1.038401083,0.061591649
20220502_0506,15,8.273712,70,1.009235771,0.187830511
20220622_0304,5,5.515808,80,0.182789097,0.001611291
20220706_0708,5,5.515808,80,0.684290434,0.073002374
20220622_0102,10,8.273712,80,1.341174788,0.069972669
20220627_0405,10,8.273712,80,0.821124133,0.044705814
20220918_0708,15,2.757904,80,0.49101379,0.138688071
20220627_0203,15,5.515808,80,1.096059445,0.060767246
20220324_0304,15,8.273712,80,1.463133916,0.082992048
20220324_0506,15,8.273712,80,0.633412351,0.112246271
20220414_0506,15,8.273712,80,0.661112091,0.015553056
20220418_0103,15,8.273712,80,1.074981113,0.145924976
20220918_0910,15,8.273712,80,1.525443562,0.036556031
20220818_1011,5,5.515808,90,0.975468034,0.088654351
20220425_0708,5,8.273712,90,1.40659008,0.104752315
20220425_1314,5,8.273712,90,1.149359584,0.153370707
20220425_1516,15,8.273712,90,1.331222936,0.115714343
20230520_0102,15,8.273712,90,1.04732976,0.038232807
20230519_0102,15,8.273712,90,1.307309412,0.204597415
20220727_0506,0,0,100,0.806205739,0.142374376
20220804_0304,0,0,100,0.665408784,0.336629791
20220713_0910,5,0,100,1.24258097,0.220540425
20220818_1213,5,1.72369,100,0.859182355,0.043251258
20220622_1213,5,2.757904,100,1.088575862,0.107495581
20220627_1415,5,2.757904,100,1.353923368,0.025069823
20220622_0514,5,8.273712,100,1.143668778,0.07560166
20220627_1213,5,8.273712,100,0.965233908,0.13779525
20230520_0304,10,0,100,0.768040166,0.122276835
20220622_1516,10,5.515808,100,1.291220266,0.113271379
20220627_1011,10,5.515808,100,1.45331414,0.146489637
20220713_0102,15,0,100,1.256482789,0.191798559
20220622_1011,15,2.757904,100,1.703528428,0.113671336
20220627_0890,15,2.757904,100,1.160115735,0.086888792
20221116_0515,15,2.757904,100,0.783475167,0.032115467
20220918_0103,15,5.515808,100,0.962166492,0.19927376
20230520_0506,15,5.515808,100,0.786766718,0.252738685
20220324_0809,15,8.273712,100,1.131521972,0.067007291
20220328_1213,15,8.273712,100,0.914649189,0.064134989
20220405_0607,15,8.273712,100,1.25182396,0.071438081
20220706_0910,15,8.273712,100,1.19303234,0.053186107
20220918_0204,15,8.273712,100,0.812937863,0.025730312
20230520_1112,5,2.757904,120,0.885415485,0.051516459
20230520_1314,5,5.515808,120,1.102135158,0.039005448
20230520_0910,10,2.757904,120,0.83559898,0.045396128
20230519_0506,10,5.515808,120,1.112381214,0.074806042
20230519_0304,15,2.757904,120,1.171248085,0.078958727
20230520_0708,15,5.515808,120,0.997623143,0.050266507
20220324_1012,15,8.273712,120,1.518887424,0.145117103
20220405_0809,15,8.273712,120,1.640310283,0.188216468
20220405_1011,15,8.273712,120,1.064401319,0.144927878
20220804_0506,0,0,150,0.973980721,0.064437001
20220804_0708,0,0,150,1.473907316,0.190884294
20221011_1920,5,0,150,0.871352083,0.041074514
20220208_1517_400psi_05min_side1_full_T_20X_1_S7,5,2.757904,150,1.204172982,0.111994232
20220818_1415,5,2.757904,150,0.86732434,0.019706088
20220217_0709,5,4.28854072,150,0.850512733,0.0441792
20220217_1011,5,4.28854072,150,0.929146833,0.040468608
20220627_1617,5,5.515808,150,0.759732936,0.031146076
20220627_1920,5,5.515808,150,0.744437772,0.108133187
20220208_0203_5min_side1_full_T_20X_1_1,5,8.273712,150,0.745458943,0.045475185
20220208_0607_05min_side1_full_T_20X_1_S3,5,8.273712,150,0.909147336,0.110529094
20220222_0102,5,8.273712,150,0.938403014,0.061029555
20220222_0708,5,8.273712,150,0.874657984,0.013628197
20221021_1011,5,8.273712,150,0.74245848,0.034760931
20221011_0607,10,0,150,0.699526615,0.029485757
20221011_1718,10,0,150,0.911346528,0.087943862
20220405_1213,10,2.757904,150,1.104248663,0.076793151
20220627_0118,10,2.757904,150,1.164003429,0.117507866
20220217_0102,10,4.28854072,150,0.779164346,0.070007795
20220217_0304,10,4.28854072,150,0.782894371,0.021774969
20220208_0405_10min_side1_full_T_20X_1_S2,10,8.273712,150,0.856771784,0.155281365
20220222_0304,10,8.273712,150,0.969113191,0.04773126
20221021_1213,10,8.273712,150,0.6655894,0.024150011
20220713_0506,15,0,150,0.938562793,0.270765952
20220713_0708,15,0,150,0.974008042,0.098271281
20220114_notCrooked,15,1.378952,150,0.484849371,0.077228811
20220114_crooked,15,1.378952,150,0.621579897,0.052679019
20220127_1011,15,1.378952,150,0.745893205,0.037409189
20220208_1011_400psi_15min_side1_full_T_20X_1_S5,15,2.757904,150,0.88130527,0.048999963
20220208_1819_400psi_15min_side1_full_T_20X_1_S8,15,2.757904,150,0.945078431,0.064024909
20220114,15,2.757904,150,0.515470018,0.169361444
20220114,15,2.757904,150,0.745392577,0.026040994
20220114,15,5.515808,150,0.515470018,0.169361444
20220114,15,5.515808,150,0.745392577,0.026040994
20220114,15,8.273712,150,0.515470018,0.169361444
20220114,15,8.273712,150,0.745392577,0.026040994
20220127_1314,15,2.757904,150,0.429347721,0.108131274
20220127_1516,15,5.515808,150,0.78631873,0.01717843
20220706_1113,15,5.515808,150,0.832903116,0.037370599
20220208_0809_15min_side1_full_T_20X_1_S4,15,8.273712,150,0.768069888,0.056577211
20220127_1718,15,8.273712,150,0.636243367,0.019226416
20220222_0506,15,8.273712,150,0.846365717,0.040241516
20220222_0910,15,8.273712,150,0.810545368,0.053215383
20220414_0708,15,8.273712,150,0.621354945,0.049220909
20220414_0910,15,8.273712,150,0.706911276,0.028117892
20220918_0506,15,8.273712,150,0.742659404,0.0251219

File: 20230628_grainsize.csv
Sample ID,Lamination Time (min),Lamination Pressure (MPa),Lamination Temperature (Celsius),Estimated Grain Size (nm)
sl27,5,8.27,120,139.1157895
sl27,5,8.27,120,141.3428571
sl27,5,8.27,120,157.216
sl27,5,8.27,120,149.8153846
sl27,5,8.27,120,164.9702128
sl27,5,8.27,120,159.1836735
sl27,5,8.27,120,165.4333333
sl27,5,8.27,120,167.7957447
sl28,10,8.27,100,167.6255319
sl28,10,8.27,100,165.6
sl28,10,8.27,100,163.9666667
sl28,10,8.27,100,153.0153846
sl28,10,8.27,100,168.7829787
sl28,10,8.27,100,175.2533333
sl28,10,8.27,100,149.5692308
sl28,10,8.27,100,179.4181818
sl29,10,8.27,150,414.2896552
sl29,10,8.27,150,434.1142857
sl29,10,8.27,150,465.7230769
sl29,10,8.27,150,413.0758621
sl29,10,8.27,150,309.5794872
sl29,10,8.27,150,343.2685714
sl29,10,8.27,150,379.5
sl29,10,8.27,150,412.6896552
sl31,10,5.515,120,199.92
sl31,10,5.515,120,195.395122
sl31,10,5.515,120,201.4358974
sl31,10,5.515,120,215.0486486
sl31,10,5.515,120,136.1898305
sl31,10,5.515,120,188.8761905
sl31,10,5.515,120,160.9469388
sl31,10,5.515,120,141.2571429
sl32,10,2.76,150,270.8266667
sl32,10,2.76,150,295.1111111
sl32,10,2.76,150,334.3333333
sl32,10,2.76,150,288.2285714
sl32,10,2.76,150,402.16
sl32,10,2.76,150,473.6
sl32,10,2.76,150,369.5272727
sl32,10,2.76,150,366.3272727
sl33,15,5.515,150,479.744
sl33,15,5.515,150,571.8857143
sl33,15,5.515,150,667.6444444
sl33,15,5.515,150,667.2
sl33,15,5.515,150,499.2
sl33,15,5.515,150,499.5333333
sl33,15,5.515,150,428.1714286
sl33,15,5.515,150,386.4774194
sl34,10,2.76,100,185.4883721
sl34,10,2.76,100,211.9578947
sl34,10,2.76,100,194.1853659
sl34,10,2.76,100,173.0434783
sl34,10,2.76,100,171.2
sl34,10,2.76,100,168.8851064
sl34,10,2.76,100,175.8577778
sl35,15,5.515,100,181.4545455
sl35,15,5.515,100,194.7317073
sl35,15,5.515,100,209.0947368
sl35,15,5.515,100,187.1238095
sl35,15,5.515,100,179.9636364
sl35,15,5.515,100,218.4
sl35,15,5.515,100,213.1459459
sl35,15,5.515,100,185.0418605
sl36,10,8.27,150,312.9684211
sl36,10,8.27,150,358.5411765
sl36,10,8.27,150,423.6571429
sl36,10,8.27,150,429.2413793
sl36,10,8.27,150,429.2
sl36,10,8.27,150,333.8222222
sl36,10,8.27,150,522.5043478
sl36,10,8.27,150,400.5866667
sl37,10,5.515,120,231.7647059
sl37,10,5.515,120,212.7567568
sl37,10,5.515,120,200.48
sl37,10,5.515,120,224.0444444
sl37,10,5.515,120,218.8
sl37,10,5.515,120,232.9142857
sl37,10,5.515,120,204.5268293
sl37,10,5.515,120,257.8909091
sl39,5,2.76,120,171.3846154
sl39,5,2.76,120,198.1565217
sl39,5,2.76,120,184.5877551
sl39,5,2.76,120,188.4333333
sl39,5,2.76,120,191.4146341
sl39,5,2.76,120,200.48
sl39,5,2.76,120,181.5813953
sl39,5,2.76,120,187.2372093
sl41,5,8.27,120,196.9488372
sl41,5,8.27,120,184.9674419
sl41,5,8.27,120,172.0347826
sl41,5,8.27,120,207.8
sl41,5,8.27,120,176.2723404
sl41,5,8.27,120,160.4654545
sl41,5,8.27,120,168.9098039
sl41,5,8.27,120,194.1818182
sl42,15,8.27,120,181.9914894
sl42,15,8.27,120,194.1333333
sl42,15,8.27,120,212.68
sl42,15,8.27,120,168.9824561
sl42,15,8.27,120,193.6307692
sl42,15,8.27,120,160.48
sl42,15,8.27,120,195.4909091
sl42,15,8.27,120,176.5960784
sl43,10,2.76,150,472.3555556
sl43,10,2.76,150,423.9466667
sl43,10,2.76,150,374.7393939
sl43,10,2.76,150,363.0060606
sl43,10,2.76,150,299.6363636
sl43,10,2.76,150,305.7939394
sl43,10,2.76,150,334.2933333
sl43,10,2.76,150,316.8
sl44,10,2.76,100,142.8571429
sl44,10,2.76,100,156.9568627
sl44,10,2.76,100,150.9433962
sl44,10,2.76,100,156.9568627
sl44,10,2.76,100,173.9130435
sl44,10,2.76,100,166.7666667
sl44,10,2.76,100,156.8627451
sl44,10,2.76,100,145.3672727
sl45,10,8.27,100,185.44
sl45,10,8.27,100,166.4
sl45,10,8.27,100,168.1959184
sl45,10,8.27,100,164.2153846
sl45,10,8.27,100,165.5245283
sl45,10,8.27,100,179.1652174
sl45,10,8.27,100,164.4923077
sl45,10,8.27,100,170.7428571
sl46,5,5.515,150,271.36
sl46,5,5.515,150,264.7111111
sl46,5,5.515,150,248.9212121
sl46,5,5.515,150,306
sl46,5,5.515,150,428.6285714
sl46,5,5.515,150,287.369697
sl46,5,5.515,150,318.72
sl46,5,5.515,150,378.1333333
sl47,15,2.76,120,204.4307692
sl47,15,2.76,120,191.6952381
sl47,15,2.76,120,171.7913043
sl47,15,2.76,120,161.5333333
sl47,15,2.76,120,205.56
sl47,15,2.76,120,183.9644444
sl47,15,2.76,120,201.972093
sl47,15,2.76,120,187.6244898
sl49,15,8.27,120,163.2653061
sl49,15,8.27,120,173.9130435
sl49,15,8.27,120,190.0952381
sl49,15,8.27,120,190.5904762
sl49,15,8.27,120,181.8181818
sl49,15,8.27,120,186.0465116
sl49,15,8.27,120,195.2390244
sl49,15,8.27,120,195.1219512
sl53,5,5.515,150,257.3935484
sl53,5,5.515,150,257.083871
sl53,5,5.515,150,265.9733333
sl53,5,5.515,150,295.5259259
sl53,5,5.515,150,267.52
sl53,5,5.515,150,267.04
sl53,5,5.515,150,258.4258065
sl53,5,5.515,150,228.5714286
sl54,15,5.515,150,342.5371429
sl54,15,5.515,150,363.0545455
sl54,15,5.515,150,444.0296296
sl54,15,5.515,150,299.72
sl54,15,5.515,150,284.0380952
sl54,15,5.515,150,360.5818182
sl54,15,5.515,150,264.9244444
sl54,15,5.515,150,290.0292683
sl56,5,5.515,100,204.2
sl56,5,5.515,100,221.5272727
sl56,5,5.515,100,196.8340426
sl56,5,5.515,100,201.2097561
sl56,5,5.515,100,199.1148936
sl56,5,5.515,100,176.5735849
sl56,5,5.515,100,199.3756098
sl56,5,5.515,100,214.1052632
sl57,15,2.76,120,191.0857143
sl57,15,2.76,120,223.1111111
sl57,15,2.76,120,205.9487179
sl57,15,2.76,120,236.2352941
sl57,15,2.76,120,194.6146341
sl57,15,2.76,120,227.7028571
sl57,15,2.76,120,209.8526316
sl57,15,2.76,120,257.2387097
sl59,5,5.515,100,189.9809524
sl59,5,5.515,100,199.48
sl59,5,5.515,100,198.84
sl59,5,5.515,100,221.5111111
sl59,5,5.515,100,214.9621622
sl59,5,5.515,100,180.7636364
sl59,5,5.515,100,189.1047619
sl59,5,5.515,100,180.1818182
sl60,15,5.515,100,199.48
sl60,15,5.515,100,185.4511628
sl60,15,5.515,100,199.24
sl60,15,5.515,100,185.0790698
sl60,15,5.515,100,195.1219512
sl60,15,5.515,100,195.1219512
sl60,15,5.515,100,195.1219512
sl60,15,5.515,100,181.9272727

File: 20230724_photoluminescence.csv
Sample ID,Lamination Time (min),Lamination Pressure (MPa),Lamination Temperature (Celsius),PL Normalized Max Intensity (counts/sec),PL Sample Location (deg)
sl27,5,8.27,120,2.147562849,25.94736842
sl27,5,8.27,120,2.276516152,30.68421053
sl27,5,8.27,120,2.081639736,35.42105263
sl27,5,8.27,120,2.091107756,40.15789474
sl27,5,8.27,120,2.067621298,44.89473684
sl27,5,8.27,120,2.060002934,49.63157895
sl27,5,8.27,120,1.980554418,54.36842105
sl27,5,8.27,120,1.956147962,59.10526316
sl27,5,8.27,120,1.891028115,63.84210526
sl28,10,8.27,100,1.945000136,25.94736842
sl28,10,8.27,100,1.94173698,30.68421053
sl28,10,8.27,100,1.933669176,35.42105263
sl28,10,8.27,100,1.862967307,40.15789474
sl28,10,8.27,100,1.820164159,44.89473684
sl28,10,8.27,100,1.827616935,49.63157895
sl28,10,8.27,100,1.837249771,54.36842105
sl28,10,8.27,100,1.753477008,59.10526316
sl28,10,8.27,100,1.69580527,63.84210526
sl29,10,8.27,150,4.530911538,25.94736842
sl29,10,8.27,150,3.347113801,30.68421053
sl29,10,8.27,150,3.052882152,35.42105263
sl29,10,8.27,150,3.012816571,40.15789474
sl29,10,8.27,150,2.880623809,44.89473684
sl29,10,8.27,150,2.848853726,49.63157895
sl29,10,8.27,150,2.818929516,54.36842105
sl29,10,8.27,150,2.790654293,59.10526316
sl29,10,8.27,150,2.76053722,63.84210526
sl30,10,8.27,150,3.674415576,25.94736842
sl30,10,8.27,150,3.735696108,30.68421053
sl30,10,8.27,150,3.720054758,35.42105263
sl30,10,8.27,150,4.021855991,40.15789474
sl30,10,8.27,150,3.856368115,44.89473684
sl30,10,8.27,150,3.724660203,49.63157895
sl30,10,8.27,150,3.600771399,54.36842105
sl30,10,8.27,150,4.439427476,59.10526316
sl30,10,8.27,150,7.058123353,63.84210526
sl31,10,5.515,120,2.025007528,25.94736842
sl31,10,5.515,120,2.110071583,30.68421053
sl31,10,5.515,120,1.92841597,35.42105263
sl31,10,5.515,120,1.875128513,40.15789474
sl31,10,5.515,120,1.882918109,44.89473684
sl31,10,5.515,120,1.815013043,49.63157895
sl31,10,5.515,120,1.745598342,54.36842105
sl31,10,5.515,120,1.745681467,59.10526316
sl31,10,5.515,120,1.727635876,63.84210526
sl32,10,2.76,150,9.43316972,25.94736842
sl32,10,2.76,150,10.04521454,30.68421053
sl32,10,2.76,150,10.26347133,35.42105263
sl32,10,2.76,150,10.05997629,40.15789474
sl32,10,2.76,150,8.263212232,44.89473684
sl32,10,2.76,150,5.017536383,49.63157895
sl32,10,2.76,150,4.368536148,54.36842105
sl32,10,2.76,150,3.716122483,59.10526316
sl32,10,2.76,150,3.482735221,63.84210526
sl33,15,5.515,150,8.429226092,25.94736842
sl33,15,5.515,150,8.612652168,30.68421053
sl33,15,5.515,150,8.122117182,35.42105263
sl33,15,5.515,150,7.723580889,40.15789474
sl33,15,5.515,150,7.220087731,44.89473684
sl33,15,5.515,150,6.791606137,49.63157895
sl33,15,5.515,150,6.533965707,54.36842105
sl33,15,5.515,150,5.903745143,59.10526316
sl33,15,5.515,150,4.757900276,63.84210526
sl34,10,2.76,100,2.795629048,25.94736842
sl34,10,2.76,100,2.762266296,30.68421053
sl34,10,2.76,100,2.918088348,35.42105263
sl34,10,2.76,100,3.810213568,40.15789474
sl34,10,2.76,100,3.44363669,44.89473684
sl34,10,2.76,100,2.827553338,49.63157895
sl34,10,2.76,100,1.828429592,54.36842105
sl34,10,2.76,100,1.604728743,59.10526316
sl34,10,2.76,100,1.620346187,63.84210526
sl35,15,5.515,100,2.294159479,25.94736842
sl35,15,5.515,100,2.259853205,30.68421053
sl35,15,5.515,100,2.296093789,35.42105263
sl35,15,5.515,100,2.125791249,40.15789474
sl35,15,5.515,100,2.065443651,44.89473684
sl35,15,5.515,100,2.140702675,49.63157895
sl35,15,5.515,100,1.994555293,54.36842105
sl35,15,5.515,100,1.880375976,59.10526316
sl35,15,5.515,100,0.990666206,63.84210526
sl36,10,8.27,150,7.010157471,25.94736842
sl36,10,8.27,150,7.12525898,30.68421053
sl36,10,8.27,150,7.890342967,35.42105263
sl36,10,8.27,150,7.718489089,40.15789474
sl36,10,8.27,150,7.833870185,44.89473684
sl36,10,8.27,150,9.356587881,49.63157895
sl36,10,8.27,150,11.7789125,54.36842105
sl36,10,8.27,150,12.66661462,59.10526316
sl36,10,8.27,150,12.28107613,63.84210526
sl37,10,5.515,120,2.061269657,25.94736842
sl37,10,5.515,120,2.437869946,30.68421053
sl37,10,5.515,120,2.018748306,35.42105263
sl37,10,5.515,120,2.0784251,40.15789474
sl37,10,5.515,120,2.144619138,44.89473684
sl37,10,5.515,120,2.098009796,49.63157895
sl37,10,5.515,120,1.949355099,54.36842105
sl37,10,5.515,120,1.963637165,59.10526316
sl37,10,5.515,120,2.106299219,63.84210526
sl38,15,5.515,150,5.97630957,25.94736842
sl38,15,5.515,150,5.890370371,30.68421053
sl38,15,5.515,150,5.778019795,35.42105263
sl38,15,5.515,150,5.737781233,40.15789474
sl38,15,5.515,150,6.003516464,44.89473684
sl38,15,5.515,150,6.026663399,49.63157895
sl38,15,5.515,150,5.46165558,54.36842105
sl38,15,5.515,150,5.235035207,59.10526316
sl38,15,5.515,150,5.241129716,63.84210526
sl39,5,2.76,120,1.782106066,25.94736842
sl39,5,2.76,120,1.736602436,30.68421053
sl39,5,2.76,120,1.956796667,35.42105263
sl39,5,2.76,120,2.061997993,40.15789474
sl39,5,2.76,120,2.179708605,44.89473684
sl39,5,2.76,120,2.134762629,49.63157895
sl39,5,2.76,120,2.123106881,54.36842105
sl39,5,2.76,120,2.378568528,59.10526316
sl39,5,2.76,120,2.23328407,63.84210526
sl40,15,5.515,100,1.174261452,25.94736842
sl40,15,5.515,100,1.116150426,30.68421053
sl40,15,5.515,100,1.154021462,35.42105263
sl40,15,5.515,100,1.068871666,40.15789474
sl40,15,5.515,100,1.06913556,44.89473684
sl40,15,5.515,100,1.092981341,49.63157895
sl40,15,5.515,100,1.06133738,54.36842105
sl40,15,5.515,100,1.036956265,59.10526316
sl40,15,5.515,100,0.978382648,63.84210526
sl41,5,8.27,120,2.824544101,25.94736842
sl41,5,8.27,120,2.809487148,30.68421053
sl41,5,8.27,120,2.576643475,35.42105263
sl41,5,8.27,120,1.800402899,40.15789474
sl41,5,8.27,120,1.615986744,44.89473684
sl41,5,8.27,120,1.591973892,49.63157895
sl41,5,8.27,120,1.602048531,54.36842105
sl41,5,8.27,120,1.490062045,59.10526316
sl41,5,8.27,120,1.473551924,63.84210526
sl42,15,8.27,120,2.371580643,25.94736842
sl42,15,8.27,120,2.400514633,30.68421053
sl42,15,8.27,120,2.274483119,35.42105263
sl42,15,8.27,120,2.295346739,40.15789474
sl42,15,8.27,120,2.36689819,44.89473684
sl42,15,8.27,120,2.324300005,49.63157895
sl42,15,8.27,120,2.255018213,54.36842105
sl42,15,8.27,120,2.256094005,59.10526316
sl42,15,8.27,120,2.387448517,63.84210526
sl42,15,8.27,120,2.300187645,25.94736842
sl42,15,8.27,120,2.804090202,30.68421053
sl42,15,8.27,120,2.290216072,35.42105263
sl42,15,8.27,120,2.275863571,40.15789474
sl42,15,8.27,120,2.325123238,44.89473684
sl42,15,8.27,120,2.32878516,49.63157895
sl42,15,8.27,120,2.195369794,54.36842105
sl42,15,8.27,120,1.805229013,59.10526316
sl42,15,8.27,120,2.167853466,63.84210526
sl43,10,2.76,150,9.439599544,25.94736842
sl43,10,2.76,150,9.009963275,30.68421053
sl43,10,2.76,150,8.501701727,35.42105263
sl43,10,2.76,150,8.064313636,40.15789474
sl43,10,2.76,150,7.259425568,44.89473684
sl43,10,2.76,150,5.864218843,49.63157895
sl43,10,2.76,150,5.441469431,54.36842105
sl43,10,2.76,150,5.420255343,59.10526316
sl43,10,2.76,150,5.083110507,63.84210526
sl44,10,2.76,100,1.20943597,25.94736842
sl44,10,2.76,100,1.173717699,30.68421053
sl44,10,2.76,100,1.112608834,35.42105263
sl44,10,2.76,100,1.157332977,40.15789474
sl44,10,2.76,100,1.176147155,44.89473684
sl44,10,2.76,100,1.084051726,49.63157895
sl44,10,2.76,100,1.154115219,54.36842105
sl44,10,2.76,100,1.170492165,59.10526316
sl44,10,2.76,100,1.106417874,63.84210526
sl45,10,8.27,100,0.943270559,25.94736842
sl45,10,8.27,100,0.95304749,30.68421053
sl45,10,8.27,100,0.913969791,35.42105263
sl45,10,8.27,100,0.895127318,40.15789474
sl45,10,8.27,100,0.879388153,44.89473684
sl45,10,8.27,100,0.924354605,49.63157895
sl45,10,8.27,100,0.894464123,54.36842105
sl45,10,8.27,100,0.869022538,59.10526316
sl45,10,8.27,100,0.874641207,63.84210526
sl46,5,5.515,150,5.319578788,25.94736842
sl46,5,5.515,150,5.514351785,30.68421053
sl46,5,5.515,150,5.807096052,35.42105263
sl46,5,5.515,150,5.572337318,40.15789474
sl46,5,5.515,150,4.886303471,44.89473684
sl46,5,5.515,150,4.000939415,49.63157895
sl46,5,5.515,150,3.816523781,54.36842105
sl46,5,5.515,150,3.903215049,59.10526316
sl46,5,5.515,150,3.994968077,63.84210526
sl47,15,2.76,120,4.220546972,25.94736842
sl47,15,2.76,120,4.192815102,30.68421053
sl47,15,2.76,120,4.036769259,35.42105263
sl47,15,2.76,120,4.223292073,40.15789474
sl47,15,2.76,120,3.912936382,44.89473684
sl47,15,2.76,120,3.901765429,49.63157895
sl47,15,2.76,120,4.081011864,54.36842105
sl47,15,2.76,120,3.872458169,59.10526316
sl47,15,2.76,120,3.903137205,63.84210526
sl48,10,2.76,150,10.2789372,25.94736842
sl48,10,2.76,150,10.24743357,30.68421053
sl48,10,2.76,150,10.75583355,35.42105263
sl48,10,2.76,150,10.89508399,40.15789474
sl48,10,2.76,150,10.80185715,44.89473684
sl48,10,2.76,150,11.02005791,49.63157895
sl48,10,2.76,150,10.75422542,54.36842105
sl48,10,2.76,150,10.52563055,59.10526316
sl48,10,2.76,150,9.799546087,63.84210526
sl49,15,8.27,120,2.51639801,25.94736842
sl49,15,8.27,120,2.580430472,30.68421053
sl49,15,8.27,120,2.398183839,35.42105263
sl49,15,8.27,120,2.524327467,40.15789474
sl49,15,8.27,120,2.604846516,44.89473684
sl49,15,8.27,120,2.675173042,49.63157895
sl49,15,8.27,120,2.992061348,54.36842105
sl49,15,8.27,120,3.044684183,59.10526316
sl49,15,8.27,120,3.087853609,63.84210526
sl50,15,2.76,120,1.012498883,25.94736842
sl50,15,2.76,120,0.980599307,30.68421053
sl50,15,2.76,120,0.915086949,35.42105263
sl50,15,2.76,120,0.796054264,40.15789474
sl50,15,2.76,120,0.697770656,44.89473684
sl50,15,2.76,120,0.620088085,49.63157895
sl50,15,2.76,120,0.554882506,54.36842105
sl50,15,2.76,120,0.511941898,59.10526316
sl50,15,2.76,120,0.538470345,63.84210526
sl51,5,2.76,120,0.49030174,25.94736842
sl51,5,2.76,120,0.507271915,30.68421053
sl51,5,2.76,120,0.491162684,35.42105263
sl51,5,2.76,120,0.41875388,40.15789474
sl51,5,2.76,120,0.405905379,44.89473684
sl51,5,2.76,120,0.397703658,49.63157895
sl51,5,2.76,120,0.386204261,54.36842105
sl51,5,2.76,120,0.38158397,59.10526316
sl51,5,2.76,120,0.027161216,63.84210526
sl52,10,5.515,120,0.531299361,25.94736842
sl52,10,5.515,120,0.521827382,30.68421053
sl52,10,5.515,120,0.507880322,35.42105263
sl52,10,5.515,120,0.49866931,40.15789474
sl52,10,5.515,120,0.470622484,44.89473684
sl52,10,5.515,120,0,49.63157895
sl52,10,5.515,120,0.437920703,54.36842105
sl52,10,5.515,120,0.363316878,59.10526316
sl52,10,5.515,120,0.355449024,63.84210526
sl53,5,5.515,150,3.93937037,25.94736842
sl53,5,5.515,150,3.819498887,30.68421053
sl53,5,5.515,150,3.945910227,35.42105263
sl53,5,5.515,150,4.099055392,40.15789474
sl53,5,5.515,150,3.94292408,44.89473684
sl53,5,5.515,150,3.494174844,49.63157895
sl53,5,5.515,150,3.281261348,54.36842105
sl53,5,5.515,150,3.245933995,59.10526316
sl53,5,5.515,150,3.259175017,63.84210526
sl54,15,5.515,150,14.34810399,25.94736842
sl54,15,5.515,150,14.13741959,30.68421053
sl54,15,5.515,150,14.20372704,35.42105263
sl54,15,5.515,150,14.87331855,40.15789474
sl54,15,5.515,150,14.62421424,44.89473684
sl54,15,5.515,150,14.33506478,49.63157895
sl54,15,5.515,150,12.86225901,54.36842105
sl54,15,5.515,150,8.76111514,59.10526316
sl54,15,5.515,150,7.504759244,63.84210526
sl55,5,8.27,120,3.395477807,25.94736842
sl55,5,8.27,120,3.358473002,30.68421053
sl55,5,8.27,120,3.308805793,35.42105263
sl55,5,8.27,120,3.026421722,40.15789474
sl55,5,8.27,120,3.06715554,44.89473684
sl55,5,8.27,120,3.014430609,49.63157895
sl55,5,8.27,120,2.790152982,54.36842105
sl55,5,8.27,120,2.693503001,59.10526316
sl55,5,8.27,120,2.674080261,63.84210526
sl56,5,5.515,100,2.354746083,25.94736842
sl56,5,5.515,100,2.380050349,30.68421053
sl56,5,5.515,100,2.373276328,35.42105263
sl56,5,5.515,100,2.368186321,40.15789474
sl56,5,5.515,100,2.41323886,44.89473684
sl56,5,5.515,100,2.546470736,49.63157895
sl56,5,5.515,100,2.627667658,54.36842105
sl56,5,5.515,100,2.587804275,59.10526316
sl56,5,5.515,100,2.651112585,63.84210526
sl57,15,2.76,120,1.919623495,25.94736842
sl57,15,2.76,120,2.037984931,30.68421053
sl57,15,2.76,120,2.051056882,35.42105263
sl57,15,2.76,120,2.051195258,40.15789474
sl57,15,2.76,120,2.236878348,44.89473684
sl57,15,2.76,120,2.207133509,49.63157895
sl57,15,2.76,120,2.38346281,54.36842105
sl57,15,2.76,120,2.393850691,59.10526316
sl57,15,2.76,120,2.404597109,63.84210526
sl58,5,5.515,100,1.139155034,25.94736842
sl58,5,5.515,100,1.271373863,30.68421053
sl58,5,5.515,100,1.385504971,35.42105263
sl58,5,5.515,100,1.328428378,40.15789474
sl58,5,5.515,100,1.281424411,44.89473684
sl58,5,5.515,100,1.061670064,49.63157895
sl58,5,5.515,100,1.282657911,54.36842105
sl58,5,5.515,100,1.068913981,59.10526316
sl58,5,5.515,100,1.052189538,63.84210526
sl59,5,5.515,100,2.710121376,25.94736842
sl59,5,5.515,100,1.21955562,30.68421053
sl59,5,5.515,100,1.121654332,35.42105263
sl59,5,5.515,100,1.169202873,40.15789474
sl59,5,5.515,100,1.208678961,44.89473684
sl59,5,5.515,100,1.83487613,49.63157895
sl59,5,5.515,100,1.142908283,54.36842105
sl59,5,5.515,100,1.140557938,59.10526316
sl59,5,5.515,100,1.260859135,63.84210526
sl60,15,5.515,100,1.172656251,25.94736842
sl60,15,5.515,100,1.053907063,30.68421053
sl60,15,5.515,100,1.145823526,35.42105263
sl60,15,5.515,100,1.103579137,40.15789474
sl60,15,5.515,100,1.041623381,44.89473684
sl60,15,5.515,100,1.298381066,49.63157895
sl60,15,5.515,100,1.032456297,54.36842105
sl60,15,5.515,100,0.918859911,59.10526316
sl60,15,5.515,100,0.987045354,63.84210526
sl61,5,2.76,120,2.19602804,25.94736842
sl61,5,2.76,120,2.142107613,30.68421053
sl61,5,2.76,120,2.149151013,35.42105263
sl61,5,2.76,120,2.628802368,40.15789474
sl61,5,2.76,120,2.108630198,44.89473684
sl61,5,2.76,120,2.425450584,49.63157895
sl61,5,2.76,120,2.351364278,54.36842105
sl61,5,2.76,120,1.162023716,59.10526316
sl61,5,2.76,120,1.250963917,63.84210526
sl62,10,2.76,100,1.69917572,25.94736842
sl62,10,2.76,100,1.734739061,30.68421053
sl62,10,2.76,100,2.068040149,35.42105263
sl62,10,2.76,100,1.941462668,40.15789474
sl62,10,2.76,100,1.979563599,44.89473684
sl62,10,2.76,100,1.740540478,49.63157895
sl62,10,2.76,100,1.497176189,54.36842105
sl62,10,2.76,100,1.02575113,59.10526316
sl62,10,2.76,100,0.967266438,63.84210526
sl63,15,8.27,120,1.549412886,25.94736842
sl63,15,8.27,120,1.764773076,30.68421053
sl63,15,8.27,120,1.963648801,35.42105263
sl63,15,8.27,120,2.814757665,40.15789474
sl63,15,8.27,120,2.868283922,44.89473684
sl63,15,8.27,120,2.001214707,49.63157895
sl63,15,8.27,120,1.940386359,54.36842105
sl63,15,8.27,120,1.817496656,59.10526316
sl63,15,8.27,120,1.834265919,63.84210526
sl64,5,5.515,150,4.095340289,25.94736842
sl64,5,5.515,150,2.803116669,30.68421053
sl64,5,5.515,150,4.090955935,35.42105263
sl64,5,5.515,150,3.888189412,40.15789474
sl64,5,5.515,150,3.923109837,44.89473684
sl64,5,5.515,150,3.920440444,49.63157895
sl64,5,5.515,150,3.766931228,54.36842105
sl64,5,5.515,150,3.740540431,59.10526316
sl64,5,5.515,150,3.64815791,63.84210526
sl65,10,8.27,100,0.900318175,25.94736842
sl65,10,8.27,100,0.888705213,30.68421053
sl65,10,8.27,100,0.959667366,35.42105263
sl65,10,8.27,100,0.925091077,40.15789474
sl65,10,8.27,100,0.938229891,44.89473684
sl65,10,8.27,100,1.002124669,49.63157895
sl65,10,8.27,100,0.915134167,54.36842105
sl65,10,8.27,100,0.716307481,59.10526316
sl65,10,8.27,100,0.734958891,63.84210526
sl66,15,8.27,100,2.112587058,25.94736842
sl66,15,8.27,100,2.102686201,30.68421053
sl66,15,8.27,100,2.055262245,35.42105263
sl66,15,8.27,100,2.021343809,40.15789474
sl66,15,8.27,100,1.992997405,44.89473684
sl66,15,8.27,100,2.006806568,49.63157895
sl66,15,8.27,100,2.003521205,54.36842105
sl66,15,8.27,100,1.959980077,59.10526316
sl66,15,8.27,100,2.051987057,63.84210526
sl67,15,8.27,100,2.342463489,25.94736842
sl67,15,8.27,100,2.292505763,30.68421053
sl67,15,8.27,100,2.273741669,35.42105263
sl67,15,8.27,100,2.151237208,40.15789474
sl67,15,8.27,100,2.200204595,44.89473684
sl67,15,8.27,100,2.125705429,49.63157895
sl67,15,8.27,100,2.13134788,54.36842105
sl67,15,8.27,100,2.031374467,59.10526316
sl67,15,8.27,100,2.05923381,63.84210526
sl68,15,8.27,135,2.790099722,25.94736842
sl68,15,8.27,135,2.626247315,30.68421053
sl68,15,8.27,135,3.290630994,35.42105263
sl68,15,8.27,135,3.461623415,40.15789474
sl68,15,8.27,135,3.450161587,44.89473684
sl68,15,8.27,135,3.477902187,49.63157895
sl68,15,8.27,135,3.608579436,54.36842105
sl68,15,8.27,135,3.264605096,59.10526316
sl68,15,8.27,135,3.271996145,63.84210526
sl69,15,8.27,135,3.412822969,25.94736842
sl69,15,8.27,135,3.332951762,30.68421053
sl69,15,8.27,135,3.183974733,35.42105263
sl69,15,8.27,135,3.208765131,40.15789474
sl69,15,8.27,135,3.200885405,44.89473684
sl69,15,8.27,135,3.056586757,49.63157895
sl69,15,8.27,135,2.882912117,54.36842105
sl69,15,8.27,135,2.807719147,59.10526316
sl69,15,8.27,135,2.848097859,63.84210526
sl70,15,8.27,150,6.96556545,25.94736842
sl70,15,8.27,150,6.488386233,30.68421053
sl70,15,8.27,150,5.26696907,35.42105263
sl70,15,8.27,150,5.044390158,40.15789474
sl70,15,8.27,150,5.005979483,44.89473684
sl70,15,8.27,150,4.785945697,49.63157895
sl70,15,8.27,150,4.486404153,54.36842105
sl70,15,8.27,150,4.474225373,59.10526316
sl70,15,8.27,150,4.338032304,63.84210526
sl71,15,8.27,150,6.686530828,25.94736842
sl71,15,8.27,150,5.990187885,30.68421053
sl71,15,8.27,150,5.818016932,35.42105263
sl71,15,8.27,150,5.85899136,40.15789474
sl71,15,8.27,150,5.544083521,44.89473684
sl71,15,8.27,150,5.409053779,49.63157895
sl71,15,8.27,150,5.376414492,54.36842105
sl71,15,8.27,150,5.177850975,59.10526316
sl71,15,8.27,150,5.160268732,63.84210526
sl73,10,5.515,150,7.917074495,25.94736842
sl73,10,5.515,150,7.164197432,30.68421053
sl73,10,5.515,150,8.138103444,35.42105263
sl73,10,5.515,150,9.710726065,40.15789474
sl73,10,5.515,150,9.679549838,44.89473684
sl73,10,5.515,150,11.43486481,49.63157895
sl73,10,5.515,150,11.41740814,54.36842105
sl73,10,5.515,150,11.31122211,59.10526316
sl73,10,5.515,150,10.49183465,63.84210526
sl74,15,2.76,150,5.671127664,25.94736842
sl74,15,2.76,150,6.14902426,30.68421053
sl74,15,2.76,150,5.45767414,35.42105263
sl74,15,2.76,150,5.598385788,40.15789474
sl74,15,2.76,150,5.234313089,44.89473684
sl74,15,2.76,150,5.00324799,49.63157895
sl74,15,2.76,150,4.910616282,54.36842105
sl74,15,2.76,150,4.825200074,59.10526316
sl74,15,2.76,150,4.845502985,63.84210526
sl75,5,2.76,150,4.479696106,25.94736842
sl75,5,2.76,150,4.38223577,30.68421053
sl75,5,2.76,150,4.271335801,35.42105263
sl75,5,2.76,150,4.1337856,40.15789474
sl75,5,2.76,150,4.052569667,44.89473684
sl75,5,2.76,150,4.454002633,49.63157895
sl75,5,2.76,150,4.067715284,54.36842105
sl75,5,2.76,150,4.226127286,59.10526316
sl75,5,2.76,150,4.074279223,63.84210526
sl76,5,8.27,150,9.048881553,25.94736842
sl76,5,8.27,150,9.293797672,30.68421053
sl76,5,8.27,150,8.881816715,35.42105263
sl76,5,8.27,150,8.767350803,40.15789474
sl76,5,8.27,150,7.988402807,44.89473684
sl76,5,8.27,150,4.328888256,49.63157895
sl76,5,8.27,150,5.401934729,54.36842105
sl76,5,8.27,150,3.192635775,59.10526316
sl76,5,8.27,150,3.252802636,63.84210526
sl77,15,2.76,150,10.41436894,25.94736842
sl77,15,2.76,150,7.824188434,30.68421053
sl77,15,2.76,150,3.559402424,35.42105263
sl77,15,2.76,150,6.829302422,40.15789474
sl77,15,2.76,150,12.88721135,44.89473684
sl77,15,2.76,150,10.69569814,49.63157895
sl77,15,2.76,150,8.594157596,54.36842105
sl77,15,2.76,150,8.862930579,59.10526316
sl77,15,2.76,150,10.03594763,63.84210526
sl78,5,8.27,150,3.226231122,25.94736842
sl78,5,8.27,150,3.930826602,30.68421053
sl78,5,8.27,150,3.999922371,35.42105263
sl78,5,8.27,150,3.964496372,40.15789474
sl78,5,8.27,150,3.955390713,44.89473684
sl78,5,8.27,150,4.435467024,49.63157895
sl78,5,8.27,150,4.664760484,54.36842105
sl78,5,8.27,150,5.020304361,59.10526316
sl78,5,8.27,150,4.863164943,63.84210526
sl79,10,5.515,150,4.338221869,25.94736842
sl79,10,5.515,150,3.924989526,30.68421053
sl79,10,5.515,150,2.997128407,35.42105263
sl79,10,5.515,150,2.435583353,40.15789474
sl79,10,5.515,150,3.229239914,44.89473684
sl79,10,5.515,150,3.7837693,49.63157895
sl79,10,5.515,150,3.21879574,54.36842105
sl79,10,5.515,150,3.231869298,59.10526316
sl79,10,5.515,150,3.233027919,63.84210526
sl80,5,2.76,150,15.30821226,25.94736842
sl80,5,2.76,150,11.84834039,30.68421053
sl80,5,2.76,150,0.441142774,35.42105263
sl80,5,2.76,150,16.0056668,40.15789474
sl80,5,2.76,150,14.86041664,44.89473684
sl80,5,2.76,150,13.31221639,49.63157895
sl80,5,2.76,150,11.79333175,54.36842105
sl80,5,2.76,150,9.215928569,59.10526316
sl80,5,2.76,150,4.040409851,63.84210526
sl81,10,5.515,150,12.84917574,25.94736842
sl81,10,5.515,150,12.74216212,30.68421053
sl81,10,5.515,150,12.38060412,35.42105263
sl81,10,5.515,150,12.80995092,40.15789474
sl81,10,5.515,150,13.05129189,44.89473684
sl81,10,5.515,150,11.48413651,49.63157895
sl81,10,5.515,150,9.016130783,54.36842105
sl81,10,5.515,150,7.039890457,59.10526316
sl81,10,5.515,150,6.194070671,63.84210526
sl82,15,8.27,150,5.217136569,25.94736842
sl82,15,8.27,150,5.262752559,30.68421053
sl82,15,8.27,150,5.0303012,35.42105263
sl82,15,8.27,150,5.658378718,40.15789474
sl82,15,8.27,150,7.12571852,44.89473684
sl82,15,8.27,150,8.302889714,49.63157895
sl82,15,8.27,150,8.480280584,54.36842105
sl82,15,8.27,150,9.635727118,59.10526316
sl82,15,8.27,150,9.924051573,63.84210526
sl83,15,2.76,150,11.14766851,25.94736842
sl83,15,2.76,150,10.8265538,30.68421053
sl83,15,2.76,150,10.65435028,35.42105263
sl83,15,2.76,150,9.30298841,40.15789474
sl83,15,2.76,150,8.199536099,44.89473684
sl83,15,2.76,150,7.947965619,49.63157895
sl83,15,2.76,150,6.509818819,54.36842105
sl83,15,2.76,150,5.947100485,59.10526316
sl83,15,2.76,150,4.989496536,63.84210526
sl84,5,8.27,150,2.966217681,25.94736842
sl84,5,8.27,150,3.880522036,30.68421053
sl84,5,8.27,150,4.372948888,35.42105263
sl84,5,8.27,150,3.445392615,40.15789474
sl84,5,8.27,150,2.680288074,44.89473684
sl84,5,8.27,150,2.037128182,49.63157895
sl84,5,8.27,150,1.689696437,54.36842105
sl84,5,8.27,150,1.653780804,59.10526316
sl84,5,8.27,150,1.456011667,63.84210526

File: 20230906_Area_transfer_GPModel.csv
Sample ID,Lamination Time (min),Lamination Pressure (MPa),Lamination Temperature (Celsius),Percent area Transfer (%),Heuristic Sample Stdev (%)
20220502_0102,5,8.273712,70,9.1101406,9.634654169
20220502_0304,5,8.273712,70,1.7115796,10.29230404
20220405_0102,15,8.273712,70,1.0072049,10.35491512
20220405_0405,15,8.273712,70,3.8088875,10.10587667
20220414_0304,15,8.273712,70,7.7012225,9.759891333
20220502_0506,15,8.273712,70,18.242535,8.822885778
20220720_0102,15,8.273712,70,26.164507,8.118710489
20220622_0304,5,5.515808,80,1.5185174,10.30946512
20220627_0607,5,5.515808,80,14.664561,9.140927911
20220706_0708,5,5.515808,80,17.408694,8.897004978
20220622_0102,10,8.273712,80,42.340039,6.680885422
20220627_0405,10,8.273712,80,50.05015,5.995542222
20220918_0708,15,2.757904,80,9.1335844,9.632570276
20220622_0809,15,5.515808,80,12.5136,9.332124444
20220627_0203,15,5.515808,80,36.636886,7.187832356
20220324_0304,15,8.273712,80,73.121305,3.944772889
20220324_0506,15,8.273712,80,69.472311,4.269127911
20220328_0911,15,8.273712,80,34.942154,7.3384752
20220414_0506,15,8.273712,80,19.888794,8.676551644
20220418_0103,15,8.273712,80,74.359356,3.834723911
20220918_0910,15,8.273712,80,60.549531,5.062263911
20220720_1112,5,0,90,2.6092585,10.21251036
20220425_0708,5,8.273712,90,62.12171,4.922514667
20220425_1314,5,8.273712,90,50.32063,5.971499556
20220425_1516,15,8.273712,90,69.2732,4.286826667
20220727_0506,0,0,100,30.091702,7.769626489
20220804_0304,0,0,100,19.598717,8.702336267
20220713_0910,5,0,100,20.370023,8.633775733
20220622_1213,5,2.757904,100,43.020492,6.620400711
20220627_1415,5,2.757904,100,72.108757,4.034777156
20220622_0514,5,8.273712,100,76.882086,3.610481244
20220627_1213,5,8.273712,100,66.372259,4.544688089
20230520_0304,10,0,100,50.593772,5.947220267
20220622_1516,10,5.515808,100,81.443172,3.205051378
20220627_1011,10,5.515808,100,80.658844,3.274769422
20220713_0102,15,0,100,30.093596,7.769458133
20220622_1011,15,2.757904,100,45.360065,6.412438667
20220627_0890,15,2.757904,100,70.969192,4.136071822
20220918_0103,15,5.515808,100,57.352564,5.346438756
20220324_0809,15,8.273712,100,85.39646,2.853648
20220328_1213,15,8.273712,100,82.716332,3.0918816
20220405_0607,15,8.273712,100,88.111457,2.612314933
20220706_0910,15,8.273712,100,87.514916,2.6653408
20220918_0204,15,8.273712,100,73.335672,3.925718044
20230520_1112,5,2.757904,120,66.220895,4.558142667
20230520_1314,5,5.515808,120,75.56136,3.727879111
20230520_0910,10,2.757904,120,77.663464,3.541025422
20230519_0506,10,5.515808,120,76.35646,3.657203556
20220324_1012,15,8.273712,120,94.880874,2.010588978
20220405_0809,15,8.273712,120,93.785493,2.107956178
20220405_1011,15,8.273712,120,91.822277,2.282464267
20220804_0506,0,0,150,48.21527,6.158642667
20220804_0708,0,0,150,64.485489,4.712400978
20220127&20220119_09xx,5,1.378952,150,83.80993,2.994672889
20220127&20220119_12xx,5,1.378952,150,77.992044,3.511818311
20220208_1517_400psi_05min_side1_full_T_20X_1_S7,5,2.757904,150,77.266544,3.5763072
20220217_0709,5,4.28854072,150,93.18537,2.161300444
20220217_1011,5,4.28854072,150,92.329427,2.237384267
20220627_1617,5,5.515808,150,92.990834,2.178592533
20220627_1920,5,5.515808,150,87.721234,2.647001422
20220208_0203_5min_side1_full_T_20X_1_1,5,8.273712,150,91.405107,2.319546044
20220208_0607_05min_side1_full_T_20X_1_S3,5,8.273712,150,92.91894,2.184983111
20220127_xx_5min,5,8.273712,150,93.6732,2.117937778
20220127_xx_5minA,5,8.273712,150,94.4891,2.045413333
20220222_0102,5,8.273712,150,93.80252,2.106442667
20220222_0708,5,8.273712,150,96.406554,1.874972978
20220208_1213_400psi_10min_side1_full_T_20X_1_S6,10,2.757904,150,69.723083,4.246837067
20220405_1213,10,2.757904,150,97.162371,1.807789244
20220627_0118,10,2.757904,150,95.97942,1.912940444
20220217_0102,10,4.28854072,150,87.52922,2.664069333
20220217_0304,10,4.28854072,150,91.61373,2.301001778
20220208_0405_10min_side1_full_T_20X_1_S2,10,8.273712,150,93.652421,2.1197848
20220127_xx_10min,10,8.273712,150,94.9795,2.001822222
20220222_0304,10,8.273712,150,95.760671,1.9323848
20220713_0506,15,0,150,61.719216,4.958291911
20220713_0708,15,0,150,66.680678,4.517273067
20220114_notCrooked,15,1.378952,150,94.6369,2.032275556
20220114_crooked,15,1.378952,150,91.4448,2.316017778
20220127_1011,15,1.378952,150,90.149477,2.4311576
20220208_1011_400psi_15min_side1_full_T_20X_1_S5,15,2.757904,150,86.558778,2.750330844
20220208_1819_400psi_15min_side1_full_T_20X_1_S8,15,2.757904,150,82.168077,3.140615378
20220114,15,2.757904,150,92.547685,2.217983556
20220114,15,2.757904,150,89.508616,2.488123022
20220114,15,2.757904,150,96.295833,1.884814844
20220114,15,5.515808,150,92.547685,2.217983556
20220114,15,5.515808,150,89.508616,2.488123022
20220114,15,5.515808,150,96.295833,1.884814844
20220114,15,8.273712,150,92.547685,2.217983556
20220114,15,8.273712,150,89.508616,2.488123022
20220114,15,8.273712,150,96.295833,1.884814844
20220127_1314,15,2.757904,150,89.227813,2.513083289
20220127_1516,15,5.515808,150,95.133398,1.9881424
20220706_1113,15,5.515808,150,94.041547,2.085195822
20220208_0809_15min_side1_full_T_20X_1_S4,15,8.273712,150,93.585706,2.125715022
20220127_1718,15,8.273712,150,94.392218,2.054025067
20220222_0506,15,8.273712,150,95.289524,1.974264533
20220222_0910,15,8.273712,150,96.63136,1.854990222
20220414_0708,15,8.273712,150,95.650979,1.9421352
20220414_0910,15,8.273712,150,95.57664,1.948743111
20220918_0506,15,8.273712,150,92.415348,2.229746844
